Repository: eli-s-goldberg/rfecvNano

# The rfecvNano Model
The development of advection–dispersion particle transport models (PTM) for transport of nanoparticles in porous media has focused on improving model fit by inclusion of empirical parameters. However, this has done little to disentangle the complex behavior of nanoparticles in porous media and to provide mechanistic insights into nanoparticle transport. The most prominent limitation of current PTMs is that they do not consider the influence of physicochemical conditions of the experiments on the transport of nanomaterials. Here, we overcome this limitation by bypassing traditional advection–dispersion PTMs and relating the physicochemical conditions of the experiments to the experimental outcome using ensemble machine-learning methods. We identify a small set of factors that seem to determine the transport of nanoparticles in column experiments by recursive feature elimination (RFECV) with cross validation.

## How to use the model
I provide an example to follow. It should be rather straightforward. That said, don't forget to match the developmental state (pip freeze > requirements.txt for those of you who want to do this). Also, ignore all of the basic site packages (I am using pycharm as an IDE so there's a bunch of default junk).

## Useful Functions: helperFunctions.py
This file contains a bunch of useful functions that will enable you to perform the RFECV task with few problems. Other functions specifically included for the tasks of predicting nanomaterial transport (via the examples) are also provided. These functions (e.g., absViscTempWater, debyeLength, pecletNumber, etc), are incorporated into the examples.

### Class redefinitions
There are several points where the class definitions are modified to suit our needs. Some of these are my own doing, and some are the result of the community. I will try to include references/links to the community-based class modifications, if possible. However, I am human and forget. If you find something, please let me know by email and I would be happy to include a link.

File: transportData.csv
index,NMId,ObsRPShape,Poros,Darcy,ConcIn,PvIn,pH,IonStr,SaltType,ColumnLWRatio,PartDensity,PartIEP,pHIEPDist,PartZeta,CollecZeta,PartDiam,CollecDiam,PartCollSizeRatio,Coating,ConcHA,TypeNOM,Hamaker,Dispersivity,NanoSize,mbEffluent,mbRetained,mbEffluent_norm,mbRetained_norm
1,C60,HE,4.20E-01,9.26E-05,1.00E-02,3,5,0.1,NaCl,5,1.73E+03,3,2,-24.4,-52.34,1.36E-07,5.09E-04,2.67E-04,None,0,None,,,0,0.9711,0.0971,0.909,0.091
2,C60,HE,4.20E-01,9.26E-05,1.00E-02,3,5,1,NaCl,5,1.73E+03,3,2,-22,-45.46,1.88E-07,5.09E-04,3.69E-04,None,0,None,,,0,0.8546,0.178,0.828,0.172
3,C60,HE,4.20E-01,9.26E-05,1.00E-02,3,5,10,NaCl,5,1.73E+03,3,2,-18.7,-42.87,3.32E-07,5.09E-04,6.54E-04,None,0,None,,,0,0.7821,0.2302,0.773,0.227
4,C60,IRwD,4.20E-01,9.26E-05,1.00E-02,3,7,0.01,NaCl,5,1.73E+03,3,4,-37.5,-67.58,1.84E-07,5.09E-04,3.62E-04,None,0,None,,,0,1.011,0.076,0.93,0.07
5,C60,HE,4.20E-01,9.26E-05,1.00E-02,3,7,1,NaCl,5,1.73E+03,3,4,-36.9,-62.21,1.94E-07,5.09E-04,3.82E-04,None,0,None,,,0,0.95,0.1211,0.887,0.113
6,C60,HE,4.20E-01,9.26E-05,1.00E-02,3,7,10,NaCl,5,1.73E+03,3,4,-28.8,-72.87,5.05E-07,5.09E-04,9.93E-04,None,0,None,,,0,0.8473,0.1995,0.809,0.191
7,TiO2,LD,4.20E-01,9.26E-05,5.00E-02,3,5,0.01,NaCl,5,4.51E+03,6.2,-1.2,23.7,-52.34,4.53E-07,5.09E-04,8.90E-04,None,0,None,,,0,0.1143,0.8011,0.125,0.875
8,TiO2,HE,4.20E-01,9.26E-05,5.00E-02,3,5,1,NaCl,5,4.51E+03,6.2,-1.2,23.1,-45.46,9.41E-07,5.09E-04,1.85E-03,None,0,None,,,0,0.0918,0.8323,0.099,0.901
9,TiO2,LD,4.20E-01,9.26E-05,5.00E-02,3,5,10,NaCl,5,4.51E+03,6.2,-1.2,21.6,-42.87,1.08E-06,5.09E-04,2.12E-03,None,0,None,,,0,0.0865,0.8202,0.095,0.905
10,TiO2,HE,4.20E-01,9.26E-05,5.00E-02,3,7,0.01,NaCl,5,4.51E+03,6.2,0.8,-22.71,-67.58,4.65E-07,5.09E-04,9.14E-04,None,0,None,,,0,0.784,0.1331,0.855,0.145
11,TiO2,HE,4.20E-01,9.26E-05,5.00E-02,3,7,1,NaCl,5,4.51E+03,6.2,0.8,-20.8,-62.21,9.56E-07,5.09E-04,1.88E-03,None,0,None,,,0,0.3618,0.645,0.359,0.641
12,TiO2,HE,4.20E-01,9.26E-05,5.00E-02,3,7,10,NaCl,5,4.51E+03,6.2,0.8,-15.7,-58.78,1.15E-06,5.09E-04,2.25E-03,None,0,None,,,0,0.1018,0.8344,0.109,0.891
13,TiO2,IRwD,3.70E-01,5.10E-05,2.00E-02,4,6,0.003,NaCl,6,4.51E+03,5.9,0.1,-47.53,-55.4,1.50E-07,2.75E-04,5.44E-04,None,0,None,,,0,0.996,0,1,0
14,TiO2,IRwD,3.70E-01,5.10E-05,2.00E-02,4,6,0.01,NaCl,6,4.51E+03,5.9,0.1,-43.07,-53.11,1.50E-07,2.75E-04,5.44E-04,None,0,None,,,0,0.996,0,1,0
15,TiO2,IRwD,3.70E-01,5.10E-05,2.00E-02,4,6,0.1,NaCl,6,4.51E+03,5.9,0.1,-35.17,-54.11,1.50E-07,2.75E-04,5.44E-04,None,0,None,,,0,0.996,0,1,0
16,TiO2,IRwD,3.70E-01,5.10E-05,2.00E-02,4,6,0.56,NaCl,6,4.51E+03,5.9,0.1,-31.6,-53.89,1.50E-07,2.75E-04,5.44E-04,None,0,None,,,0,0.976,0.036,0.964,0.036
17,TiO2,IRwD,3.70E-01,5.10E-05,2.00E-02,4,6,0.75,NaCl,6,4.51E+03,5.9,0.1,-29.77,-53.4,1.50E-07,2.75E-04,5.44E-04,None,0,None,,,0,0.76,0.19,0.8,0.2
18,TiO2,IRwD,3.70E-01,5.10E-05,2.00E-02,4,6,0.8,NaCl,6,4.51E+03,5.9,0.1,-29.23,-52.87,1.50E-07,2.75E-04,5.44E-04,None,0,None,,,0,0.264,0.715,0.27,0.73
19,TiO2,SIR,3.70E-01,3.70E-01,2.00E-02,4,6,1,NaCl,6,4.51E+03,5.9,0.1,-28.5,-52.11,1.50E-07,2.75E-04,5.44E-04,None,0,None,,,0,0.3,0.936,0.243,0.757
20,TiO2,IRwD,3.70E-01,5.10E-05,2.00E-02,4,6,0.02,CaCl2,6,4.51E+03,5.9,0.1,-28.53,-27.77,1.50E-07,2.75E-04,5.44E-04,None,0,None,,,0,0.636,0.344,0.649,0.351
21,TiO2,IRwD,3.70E-01,5.10E-05,2.00E-02,4,6,0.03,CaCl2,6,4.51E+03,5.9,0.1,-25.53,-26.2,1.50E-07,2.75E-04,5.44E-04,None,0,None,,,0,0.39,0.595,0.396,0.604
22,TiO2,SIR,3.70E-01,5.10E-05,2.00E-02,4,6,0.04,CaCl2,6,4.51E+03,5.9,0.1,-23.53,-25.33,1.50E-07,2.75E-04,5.44E-04,None,0,None,,,0,0.15,0.844,0.151,0.849
23,TiO2,SIR,3.70E-01,5.10E-05,2.00E-02,4,6,0.06,CaCl2,6,4.51E+03,5.9,0.1,-20.27,-24.8,1.50E-07,2.75E-04,5.44E-04,None,0,None,,,0,0.011,0.968,0.011,0.989
24,TiO2,HE,4.60E-01,1.90E-04,1.00E-01,6,5,1,KCl,5,4.51E+03,6.2,-1.2,44.12,-14.8,2.90E-07,2.75E-04,1.05E-03,None,0,None,,,0,0.03,1,0.029,0.971
25,TiO2,HE,4.60E-01,1.90E-04,2.00E-01,6,5,1,KCl,5,4.51E+03,6.2,-1.2,44.12,-14.8,2.87E-07,2.75E-04,1.04E-03,None,0,None,,,0,0.12,0.85,0.124,0.876
26,TiO2,HE,4.60E-01,1.90E-04,1.00E-01,6,7,1,KCl,5,4.51E+03,6.2,0.8,-27.04,-41.7,1.19E-06,2.75E-04,4.32E-03,None,0,None,,,0,0,1.03,0,1
27,TiO2,HE,4.60E-01,1.90E-04,2.00E-01,6,7,1,KCl,5,4.51E+03,6.2,0.8,-27.04,-41.7,1.35E-06,2.75E-04,4.92E-03,None,0,None,,,0,0,1.03,0,1
28,TiO2,HE,4.60E-01,9.50E-04,1.00E-01,6,5,1,KCl,5,4.51E+03,6.2,-1.2,33.35,-14.8,2.90E-07,2.75E-04,1.05E-03,None,0,None,,,0,0.11,0.93,0.106,0.894
29,TiO2,EXP,4.60E-01,9.50E-04,2.00E-01,6,5,1,KCl,5,4.51E+03,6.2,-1.2,33.35,-14.8,2.87E-07,2.75E-04,1.04E-03,None,0,None,,,0,0.33,0.62,0.347,0.653
30,TiO2,HE,4.60E-01,9.50E-04,1.00E-01,6,7,1,KCl,5,4.51E+03,6.2,0.8,-21.62,-22.3,1.19E-06,2.75E-04,4.32E-03,None,0,None,,,0,0,0.93,0,1
31,TiO2,HE,4.60E-01,9.50E-04,2.00E-01,6,7,1,KCl,5,4.51E+03,6.2,0.8,-21.62,-22.3,1.35E-06,2.75E-04,4.92E-03,None,0,None,,,0,0,0.95,0,1
32,TiO2,HE,4.60E-01,1.90E-04,1.00E-01,6,5,10,KCl,5,4.51E+03,6.2,-1.2,33.35,-9.1,1.07E-06,2.75E-04,3.88E-03,None,0,None,,,0,0,1.03,0,1
33,TiO2,HE,4.60E-01,1.90E-04,2.00E-01,6,5,10,KCl,5,4.51E+03,6.2,-1.2,33.35,-9.1,1.04E-06,2.75E-04,3.80E-03,None,0,None,,,0,0,1.05,0,1
34,TiO2,HE,4.60E-01,1.90E-04,1.00E-01,6,7,10,KCl,5,4.51E+03,6.2,0.8,-21.62,-22.2,1.34E-06,2.75E-04,4.87E-03,None,0,None,,,0,0,0.98,0,1
35,TiO2,HE,4.60E-01,1.90E-04,2.00E-01,6,7,10,KCl,5,4.51E+03,6.2,0.8,-21.62,-22.2,1.28E-06,2.75E-04,4.65E-03,None,0,None,,,0,0,0.97,0,1
36,TiO2,EXP,4.60E-01,9.50E-04,1.00E-01,6,5,10,KCl,5,4.51E+03,6.2,-1.2,33.35,-9.1,1.07E-06,2.75E-04,3.88E-03,None,0,None,,,0,0,1.07,0,1
37,TiO2,HE,4.60E-01,9.50E-04,2.00E-01,6,5,10,KCl,5,4.51E+03,6.2,-1.2,33.35,-9.1,1.04E-06,2.75E-04,3.80E-03,None,0,None,,,0,0.04,1.07,0.036,0.964
38,TiO2,HE,4.60E-01,9.50E-04,1.00E-01,6,7,10,KCl,5,4.51E+03,6.2,0.8,-21.62,-22.2,1.34E-06,2.75E-04,4.87E-03,None,0,None,,,0,0,1.09,0,1
39,TiO2,HE,4.60E-01,9.50E-04,2.00E-01,6,7,10,KCl,5,4.51E+03,6.2,0.8,-21.62,-22.2,1.28E-06,2.75E-04,4.65E-03,None,0,None,,,0,0,1.07,0,1
40,TiO2,SIR,3.80E-01,2.35E-03,5.00E-02,80,4.5,10,NaCl,20,4.51E+03,5.8,-1.3,29.1,-22.2,5.00E-07,2.00E-04,2.50E-03,None,0,None,,,0,0,1,0,1
41,TiO2,SIR,3.80E-01,5.00E-04,5.00E-02,80,4.5,10,NaCl,20,4.51E+03,5.8,-1.3,29.1,-22.2,5.00E-07,2.00E-04,2.50E-03,None,0,None,,,0,0,1,0,1
42,TiO2,SIR,3.80E-01,1.13E-03,5.00E-02,80,4.5,10,NaCl,20,4.51E+03,5.8,-1.3,29.1,-22.2,5.00E-07,2.00E-04,2.50E-03,None,0,None,,,0,0,1,0,1
43,TiO2,,4.20E-01,4.63E-05,5.00E-02,4.5,5,0.1,NaCl,5,4.51E+03,6,-1,23.7,31.9,4.53E-07,5.10E-04,8.88E-04,IronOxide,0.00E+00,None,,,,0.062,0.8449,0.068,0.932
44,TiO2,,4.20E-01,4.63E-05,5.00E-02,4.5,5,0.1,NaCl,5,4.51E+03,6,-1,-45.6,31.9,4.71E-07,5.10E-04,9.24E-04,IronOxide,1.00E-03,SRHA,,,,,,,
45,TiO2,,4.20E-01,4.63E-05,5.00E-02,4.5,5,0.1,NaCl,5,4.51E+03,6,-1,-49.64,31.9,4.71E-07,5.10E-04,9.24E-04,IronOxide,1.00E-02,SRHA,,,,,,,
46,TiO2,,4.20E-01,4.63E-05,5.00E-02,4.5,5,1,NaCl,5,4.51E+03,6,-1,23.1,26.16,9.41E-07,5.10E-04,1.85E-03,IronOxide,0.00E+00,None,,,,0.0734,0.8257,0.082,0.918
47,TiO2,SIR,4.20E-01,4.63E-05,5.00E-02,4.5,5,1,NaCl,5,4.51E+03,6,-1,-45.65,26.16,4.88E-07,5.10E-04,9.57E-04,IronOxide,1.00E-03,SRHA,,,,0.0577,0.9201,0.059,0.941
48,TiO2,HE,4.20E-01,4.63E-05,5.00E-02,4.5,5,1,NaCl,5,4.51E+03,6,-1,-49.18,26.16,5.05E-07,5.10E-04,9.90E-04,IronOxide,1.00E-02,SRHA,,,,0.6515,0.2803,0.699,0.301
49,TiO2,,4.20E-01,4.63E-05,5.00E-02,4.5,5,10,NaCl,5,4.51E+03,6,-1,21.6,23.47,1.08E-06,5.10E-04,2.11E-03,IronOxide,0.00E+00,None,,,,0.0507,0.8302,0.058,0.942
50,TiO2,SIR,4.20E-01,4.63E-05,5.00E-02,4.5,5,10,NaCl,5,4.51E+03,6,-1,-49.24,23.47,4.92E-07,5.10E-04,9.65E-04,IronOxide,1.00E-03,SRHA,,,,0.0621,0.8901,0.065,0.935
51,TiO2,HE,4.20E-01,4.63E-05,5.00E-02,4.5,5,10,NaCl,5,4.51E+03,6,-1,-48.08,23.47,4.83E-07,5.10E-04,9.47E-04,IronOxide,1.00E-02,SRHA,,,,0.4419,0.4711,0.484,0.516
52,TiO2,HE,4.20E-01,4.63E-05,5.00E-02,4.5,5,0.01,CaCl2,5,4.51E+03,6,-1,26.32,33.31,4.54E-07,5.10E-04,8.90E-04,IronOxide,0.00E+00,None,,,,0.1241,0.8145,0.132,0.868
53,TiO2,,4.20E-01,4.63E-05,5.00E-02,4.5,5,0.01,CaCl2,5,4.51E+03,6,-1,-34.59,33.31,4.82E-07,5.10E-04,9.44E-04,IronOxide,1.00E-03,SRHA,,,,,,,
54,TiO2,,4.20E-01,4.63E-05,5.00E-02,4.5,5,0.01,CaCl2,5,4.51E+03,6,-1,-41.56,33.31,4.74E-07,5.10E-04,9.30E-04,IronOxide,1.00E-02,SRHA,,,,,,,
55,TiO2,EXP,4.20E-01,4.63E-05,5.00E-02,4.5,5,0.05,CaCl2,5,4.51E+03,6,-1,24.28,30.82,4.63E-07,5.10E-04,9.08E-04,IronOxide,0.00E+00,None,,,,0.148,0.8022,0.156,0.844
56,TiO2,,4.20E-01,4.63E-05,5.00E-02,4.5,5,0.05,CaCl2,5,4.51E+03,6,-1,-27.96,30.82,4.68E-07,5.10E-04,9.17E-04,IronOxide,1.00E-03,SRHA,,,,,,,
57,TiO2,,4.20E-01,4.63E-05,5.00E-02,4.5,5,0.05,CaCl2,5,4.51E+03,6,-1,-37.32,30.82,4.81E-07,5.10E-04,9.43E-04,IronOxide,1.00E-02,SRHA,,,,,,,
58,TiO2,HE,4.20E-01,4.63E-05,5.00E-02,4.5,5,0.1,CaCl2,5,4.51E+03,6,-1,20.53,27.21,5.36E-07,5.10E-04,1.05E-03,IronOxide,0.00E+00,None,,,,0.1675,0.6964,0.194,0.806
59,TiO2,SIR,4.20E-01,4.63E-05,5.00E-02,4.5,5,0.1,CaCl2,5,4.51E+03,6,-1,25.59,27.21,4.68E-07,5.10E-04,9.18E-04,IronOxide,1.00E-03,SRHA,,,,0.0329,0.9034,0.035,0.965
60,TiO2,IRwD,4.20E-01,4.63E-05,5.00E-02,4.5,5,0.1,CaCl2,5,4.51E+03,6,-1,-31.98,27.21,4.68E-07,5.10E-04,9.18E-04,IronOxide,1.00E-02,SRHA,,,,0.5868,0.3223,0.645,0.355
61,TiO2,,4.20E-01,4.63E-05,5.00E-02,4.5,7,0.1,NaCl,5,4.51E+03,6,-1,-22.71,26.82,4.65E-07,5.10E-04,9.11E-04,IronOxide,0.00E+00,None,,,,0.0288,0.9152,0.031,0.969
62,TiO2,,4.20E-01,4.63E-05,5.00E-02,4.5,7,0.1,NaCl,5,4.51E+03,6,-1,-47.44,26.82,4.36E-07,5.10E-04,8.55E-04,IronOxide,1.00E-03,SRHA,,,,,,,
63,TiO2,,4.20E-01,4.63E-05,5.00E-02,4.5,7,0.1,NaCl,5,4.51E+03,6,-1,-49.29,26.82,4.77E-07,5.10E-04,9.35E-04,IronOxide,1.00E-02,SRHA,,,,,,,
64,TiO2,,4.20E-01,4.63E-05,5.00E-02,4.5,7,1,NaCl,5,4.51E+03,6,-1,-19.87,23.29,9.10E-07,5.10E-04,1.78E-03,IronOxide,0.00E+00,None,,,,0.0284,0.8503,0.032,0.968
65,TiO2,SIR,4.20E-01,4.63E-05,5.00E-02,4.5,7,1,NaCl,5,4.51E+03,6,-1,-46.79,23.29,4.72E-07,5.10E-04,9.26E-04,IronOxide,1.00E-03,SRHA,,,,0.0563,0.844,0.063,0.937
66,TiO2,HE,4.20E-01,4.63E-05,5.00E-02,4.5,7,1,NaCl,5,4.51E+03,6,-1,-48.02,23.29,4.78E-07,5.10E-04,9.38E-04,IronOxide,1.00E-02,SRHA,,,,0.7073,0.2221,0.761,0.239
67,TiO2,,4.20E-01,4.63E-05,5.00E-02,4.5,7,10,NaCl,5,4.51E+03,6,-1,-14.19,21.73,1.33E-06,5.10E-04,2.61E-03,IronOxide,0.00E+00,None,,,,0.0201,1.0429,0.019,0.981
68,TiO2,SIR,4.20E-01,4.63E-05,5.00E-02,4.5,7,10,NaCl,5,4.51E+03,6,-1,-46.54,21.73,4.82E-07,5.10E-04,9.45E-04,IronOxide,1.00E-03,SRHA,,,,0.0934,0.8566,0.098,0.902
69,TiO2,HE,4.20E-01,4.63E-05,5.00E-02,4.5,7,10,NaCl,5,4.51E+03,6,-1,-48.88,21.73,5.09E-07,5.10E-04,9.98E-04,IronOxide,1.00E-02,SRHA,,,,0.5616,0.3538,0.614,0.386
70,TiO2,EXP,4.20E-01,4.63E-05,5.00E-02,4.5,7,0.01,CaCl2,5,4.51E+03,6,-1,-22.62,27.51,4.64E-07,5.10E-04,9.10E-04,IronOxide,0.00E+00,None,,,,0.0185,0.9563,0.019,0.981
71,TiO2,,4.20E-01,4.63E-05,5.00E-02,4.5,7,0.01,CaCl2,5,4.51E+03,6,-1,-44.51,27.51,4.39E-07,5.10E-04,8.60E-04,IronOxide,1.00E-03,SRHA,,,,,,,
72,TiO2,,4.20E-01,4.63E-05,5.00E-02,4.5,7,0.01,CaCl2,5,4.51E+03,6,-1,-52.68,27.51,4.57E-07,5.10E-04,8.96E-04,IronOxide,1.00E-02,SRHA,,,,,,,
73,TiO2,EXP,4.20E-01,4.63E-05,5.00E-02,4.5,7,0.05,CaCl2,5,4.51E+03,6,-1,-19.04,25.35,5.55E-07,5.10E-04,1.09E-03,IronOxide,0.00E+00,None,,,,0.0273,0.9156,0.029,0.971
74,TiO2,,4.20E-01,4.63E-05,5.00E-02,4.5,7,0.05,CaCl2,5,4.51E+03,6,-1,-36.64,25.35,4.32E-07,5.10E-04,8.47E-04,IronOxide,1.00E-03,SRHA,,,,,,,
75,TiO2,,4.20E-01,4.63E-05,5.00E-02,4.5,7,0.05,CaCl2,5,4.51E+03,6,-1,-46.75,25.35,4.73E-07,5.10E-04,9.27E-04,IronOxide,1.00E-02,SRHA,,,,,,,
76,TiO2,EXP,4.20E-01,4.63E-05,5.00E-02,4.5,7,0.1,CaCl2,5,4.51E+03,6,-1,-17.38,24.66,7.74E-07,5.10E-04,1.52E-03,IronOxide,0.00E+00,None,,,,0.019,0.9229,0.02,0.98
77,TiO2,SIR,4.20E-01,4.63E-05,5.00E-02,4.5,7,0.1,CaCl2,5,4.51E+03,6,-1,-32.37,24.66,4.54E-07,5.10E-04,8.91E-04,IronOxide,1.00E-03,SRHA,,,,0.0595,0.8792,0.063,0.937
78,TiO2,HE,4.20E-01,4.63E-05,5.00E-02,4.5,7,0.1,CaCl2,5,4.51E+03,6,-1,-30.43,24.66,4.56E-07,5.10E-04,8.94E-04,IronOxide,1.00E-02,SRHA,,,,0.6579,0.2463,0.728,0.272
79,ZnO,HE,0.42,9.26E-05,0.005,3,8,0.1,CaCl2,5,5610,9.4,-1.4,-17.9,-50.1,4.24E-07,0.00051,0.000832,None,0,None,,,0,0.611,0.426,0.589199614,0.410800386
80,ZnO,HE,0.42,9.26E-05,0.005,3,8,0.3,CaCl2,5,5610,9.4,-1.4,-12.8,-47,4.37E-07,0.00051,0.000856,None,0,None,,,0,0.46,0.483,0.487804878,0.512195122
81,ZnO,HE,0.42,9.26E-05,0.005,3,8,0.5,CaCl2,5,5610,9.4,-1.4,-11,-40.7,4.57E-07,0.00051,0.000896,None,0,None,,,0,0.235,0.632,0.271049596,0.728950404
82,ZnO,EXP,0.42,9.26E-05,0.005,3,8,1,CaCl2,5,5610,9.4,-1.4,-7.8,-34,5.07E-07,0.00051,0.000994,None,0,None,,,0,0.155,0.755,0.17032967,0.82967033
83,ZnO,HE,0.42,9.26E-05,0.005,3,8,1,NaCl,5,5610,9.4,-1.4,-35.2,-72.3,3.87E-07,0.00051,0.000759,None,0,None,,,0,0.654,0.273,0.705501618,0.294498382
84,ZnO,HE,0.42,9.26E-05,0.005,3,8,10,NaCl,5,5610,9.4,-1.4,-22.3,-67.6,4.83E-07,0.00051,0.000947,None,0,None,,,0,0.301,0.755,0.285037879,0.714962121
85,ZnO,HE,0.42,9.26E-05,0.005,3,8,20,NaCl,5,5610,9.4,-1.4,-16.2,-61.4,5.83E-07,0.00051,0.00114,None,0,None,,,0,0.13,0.854,0.132113821,0.867886179
86,ZnO,HE,0.42,9.26E-05,0.005,3,8,5,NaCl,5,5610,9.4,-1.4,-13.3,-60.3,6.03E-07,0.00051,0.00118,None,0,None,,,0,0.411,0.503,0.449671772,0.550328228
87,ZnO,HE,0.42,9.26E-05,0.005,3,8,0.1,CaCl2,5,5610,9.4,-1.4,-17.9,-50.2,4.24E-07,0.00051,0.000832,None,0,None,,,0,0.611,0.426,0.589199614,0.410800386
88,ZnO,HE,0.42,9.26E-05,0.005,3,8,0.1,CaCl2,5,5610,9.4,-1.4,-28,-50.2,3.03E-07,0.00051,0.000595,None,0.001,Alg,,,0,0.632,0.209,0.751486326,0.248513674
89,ZnO,EXP,0.42,9.26E-05,0.005,3,8,0.1,CaCl2,5,5610,9.4,-1.4,-29.6,-50.2,2.90E-07,0.00051,0.000568,None,0.001,SRHA,,,0,0.695,0.185,0.789772727,0.210227273
90,ZnO,HE,0.42,9.26E-05,0.005,3,8,0.3,CaCl2,5,5610,9.4,-1.4,-14.8,-47,4.37E-07,0.00051,0.000856,None,0,None,,,0,0.46,0.483,0.487804878,0.512195122
91,ZnO,EXP,0.42,9.26E-05,0.005,3,8,0.3,CaCl2,5,5610,9.4,-1.4,-19,-47,3.12E-07,0.00051,0.000612,None,0.001,Alg,,,0,0.625,0.219,0.740521327,0.259478673
92,ZnO,EXP,0.42,9.26E-05,0.005,3,8,0.3,CaCl2,5,5610,9.4,-1.4,-13.9,-47,3.20E-07,0.00051,0.000626,None,0.001,SRHA,,,0,0.655,0.19,0.775147929,0.224852071
93,ZnO,HE,0.42,9.26E-05,0.005,3,8,0.5,CaCl2,5,5610,9.4,-1.4,-12.9,-40.7,4.57E-07,0.00051,0.000896,None,0,None,,,0,0.235,0.632,0.271049596,0.728950404
94,ZnO,HE,0.42,9.26E-05,0.005,3,8,0.5,CaCl2,5,5610,9.4,-1.4,-20.5,-40.7,3.05E-07,0.00051,0.000599,None,0.001,Alg,,,0,0.621,0.228,0.731448763,0.268551237
95,ZnO,HE,0.42,9.26E-05,0.005,3,8,0.5,CaCl2,5,5610,9.4,-1.4,-14.6,-40.7,3.13E-07,0.00051,0.000615,None,0.001,SRHA,,,0,0.632,0.238,0.726436782,0.273563218
96,ZnO,EXP,0.42,9.26E-05,0.005,3,8,1,CaCl2,5,5610,9.4,-1.4,-9.8,-34,5.07E-07,0.00051,0.000994,None,0,None,,,0,0.155,0.755,0.17032967,0.82967033
97,ZnO,EXP,0.42,9.26E-05,0.005,3,8,1,CaCl2,5,5610,9.4,-1.4,-11.4,-34,3.33E-07,0.00051,0.000653,None,0.001,Alg,,,0,0.692,0.258,0.728421053,0.271578947
98,ZnO,HE,0.42,9.26E-05,0.005,3,8,1,CaCl2,5,5610,9.4,-1.4,-11.1,-34,3.21E-07,0.00051,0.000629,None,0.001,SRHA,,,0,0.747,0.233,0.762244898,0.237755102
99,ZnO,HE,0.42,9.26E-05,0.005,3,8,10,NaCl,5,5610,9.4,-1.4,-19.2,-61.4,5.83E-07,0.00051,0.00114,None,0,None,,,0,0.654,0.273,0.705501618,0.294498382
100,ZnO,SIR,0.42,9.26E-05,0.005,3,8,10,NaCl,5,5610,9.4,-1.4,-27.2,-61.4,2.99E-07,0.00051,0.000586,None,0.001,SRHA,,,0,0.914,0.173,0.840846366,0.159153634
101,ZnO,HE,0.42,9.26E-05,0.005,3,8,10,NaCl,5,5610,9.4,-1.4,-25.9,-61.4,3.19E-07,0.00051,0.000625,None,0.001,Alg,,,0,0.695,0.212,0.766262404,0.233737596
102,ZnO,HE,0.42,9.26E-05,0.005,3,8,1,NaCl,5,5610,9.4,-1.4,-35.2,-72.3,3.87E-07,0.00051,0.000759,None,0,None,,,0,0.411,0.503,0.449671772,0.550328228
103,ZnO,HE,0.42,9.26E-05,0.005,3,8,1,NaCl,5,5610,9.4,-1.4,-54.7,-72.3,2.87E-07,0.00051,0.000562,None,0.001,SRHA,,,0,0.792,0.22,0.782608696,0.217391304
104,ZnO,EXP,0.42,9.26E-05,0.005,3,8,1,NaCl,5,5610,9.4,-1.4,-52.3,-72.3,2.99E-07,0.00051,0.000586,None,0.001,Alg,,,0,0.621,0.238,0.722933644,0.277066356
105,ZnO,HE,0.42,9.26E-05,0.005,3,8,20,NaCl,5,5610,9.4,-1.4,-15.3,-60.3,6.03E-07,0.00051,0.00118,None,0,None,,,0,0.301,0.755,0.285037879,0.714962121
106,ZnO,HE,0.42,9.26E-05,0.005,3,8,20,NaCl,5,5610,9.4,-1.4,-21.3,-60.3,3.14E-07,0.00051,0.000616,None,0.001,SRHA,,,0,0.775,0.201,0.794057377,0.205942623
107,ZnO,HE,0.42,9.26E-05,0.005,3,8,20,NaCl,5,5610,9.4,-1.4,-19.7,-60.3,3.21E-07,0.00051,0.00063,None,0.001,Alg,,,0,0.609,0.249,0.70979021,0.29020979
108,ZnO,HE,0.42,9.26E-05,0.005,3,8,5,NaCl,5,5610,9.4,-1.4,-25.3,-67.6,4.83E-07,0.00051,0.000947,None,0,None,,,0,0.13,0.854,0.132113821,0.867886179
109,ZnO,EXP,0.42,9.26E-05,0.005,3,8,5,NaCl,5,5610,9.4,-1.4,-34.8,-67.6,2.89E-07,0.00051,0.000567,None,0.001,SRHA,,,0,0.671,0.275,0.709302326,0.290697674
110,ZnO,HE,0.42,9.26E-05,0.005,3,8,5,NaCl,5,5610,9.4,-1.4,-31.8,-67.6,3.02E-07,0.00051,0.000593,None,0.001,Alg,,,0,0.311,0.586,0.34671126,0.65328874
111,CuO,SIR,0.44,0.000261,0.00962,6,6.55,0,NaCl,20,8940,10,-3.45,-4.14,-58,3.00E-07,0.000256,0.00117,None,0.001,TRIZMA,,,0,,,,
112,CuO,HE,0.44,0.000261,0.00865,6,8.61,100,NaCl,20,8940,10,-1.39,-36.6,-41,3.00E-07,0.000256,0.00117,None,0.001,TRIZMA,,,0,,,,
113,CuO,HE,0.44,0.000261,0.00857,6,8.57,0,NaCl,20,8940,10,-1.43,-16.3,-50,3.00E-07,0.000256,0.00117,None,0.001,TRIZMA,,,0,,,,
114,CuO,EXP,0.44,0.000261,0.00432,6,6.44,0,NaCl,20,8940,10,-3.56,-26.5,-38,3.00E-07,0.000256,0.00117,None,0.01,SRHA,,,0,,,,
115,CuO,EXP,0.44,0.000261,0.00557,6,6.52,0,NaCl,20,8940,10,-3.48,-27.5,-31,3.00E-07,0.000256,0.00117,None,0.001,SRHA,,,0,,,,
116,CuO,EXP,0.44,0.000261,0.00441,6,6.63,0,NaCl,20,8940,10,-3.37,-22.9,-31,3.00E-07,0.000256,0.00117,None,0.001,SRHA,,,0,,,,
117,CuO,EXP,0.44,0.000261,0.0112,6,6.63,0,NaCl,20,8940,10,-3.37,-25.8,-35,3.00E-07,0.000256,0.00117,None,0.005,SRHA,,,0,,,,
118,CuO,EXP,0.44,0.000261,0.00745,6,6.75,0,NaCl,20,8940,10,-3.25,-24.9,-31,3.00E-07,0.000256,0.00117,None,0.001,SRHA,,,0,,,,
119,CuO,EXP,0.44,0.000261,0.00498,6,6.7,0,NaCl,20,8940,10,-3.3,-26.6,-31,3.00E-07,0.000256,0.00117,None,0.001,FA,,,0,,,,
120,ZnO,HE,0.44,9.42E-05,0.00504,8,7.56,0,None,20,5600,10,-2.44,22,-41,1.45E-07,0.000256,0.000566,None,0,None,,,0,,,,
121,ZnO,HE,0.44,9.42E-05,0.00433,8,7.54,0,None,20,5600,10,-2.46,23.7,-42.5,1.45E-07,0.000256,0.000566,None,0.736,Formic,,,0,,,,
122,ZnO,SIR,0.44,9.42E-05,0.00817,8,7.33,0,None,20,5600,10,-2.67,-27.4,-31.4,1.45E-07,0.000256,0.000566,None,0.001,SRHA,,,0,,,,
123,ZnO,SIR,0.44,9.42E-05,0.00741,8,7.45,0,None,20,5600,10,-2.55,-22.3,-31.4,1.45E-07,0.000256,0.000566,None,0.001,SRHA,,,0,,,,
124,ZnO,SIR,0.44,9.42E-05,0.00819,8,7.34,0,None,20,5600,10,-2.66,-26.3,-32.3,1.45E-07,0.000256,0.000566,None,0.001,SRHA,,,0,,,,
125,ZnO,SIR,0.44,9.42E-05,0.00861,8,7.52,0,None,20,5600,10,-2.48,-28.7,-32.3,1.45E-07,0.000256,0.000566,None,0.001,HA,,,0,,,,
126,ZnO,HE,0.44,9.42E-05,0.00661,8,7.39,0,None,20,5600,10,-2.61,-14.1,-46,1.45E-07,0.000256,0.000566,None,0.768,Citric,,,0,,,,
127,ZnO,HE,0.44,9.42E-05,0.00466,8,7.62,0,None,20,5600,10,-2.38,15.3,-43.5,1.45E-07,0.000256,0.000566,None,0.72,Oxalic,,,0,,,,
128,MWCNT,HE,0.45,0.000237,0.001,2.2,8.5,1,KCl,4,1730,4.7,3.8,-7,-78,1.90E-07,0.00024,0.000792,None,0,None,,,0,0.05,0.91,0.052083333,0.947916667
129,MWCNT,HE,0.44,0.000242,5.00E-06,3,8.5,1,KCl,4,1730,4.7,3.8,-7,-78,1.90E-07,0.00035,0.000543,None,0,None,,,0,0.13,0.95,0.12037037,0.87962963
130,MWCNT,HE,0.38,0.000277,1.00E-05,2.5,8.5,1,KCl,4,1730,4.7,3.8,-7,-78,1.90E-07,0.00035,0.000543,None,0,None,,,0,0.27,0.72,0.272727273,0.727272727
131,MWCNT,HE,0.43,0.000255,5.00E-06,3,8.5,1,KCl,4,1730,4.7,3.8,-7,-78,1.90E-07,0.00035,0.000543,None,0,None,,,0,0.33,0.56,0.370786517,0.629213483
132,MWCNT,HE,0.46,0.000238,0.001,3.2,8.5,1,KCl,4,1730,4.7,3.8,-7,-78,4.51E-08,0.000607,7.43E-05,None,0,None,,,1,0.73,0.21,0.776595745,0.223404255
133,Ag,EXP,0.396,0.000117,0.001,2.68,6.5,1,KNO3,4,10500,1.3,5.2,-16.9,-55,4.51E-08,0.000607,7.43E-05,None,0,None,2.37E-21,0.0009,1,0.174,0.925,0.158325751,0.841674249
134,Ag,SIR,0.415,0.000117,0.01,2.56,6.5,1,KNO3,4,10500,1.3,5.2,-16.9,-55,4.51E-08,0.000607,7.43E-05,None,0,None,2.37E-21,0.0006,1,0.456,0.541,0.457372116,0.542627884
135,Ag,SIR,0.429,0.000117,0.005,2.47,6.5,1,KNO3,4,10500,1.3,5.2,-16.9,-55,4.51E-08,0.000607,7.43E-05,None,0,None,2.37E-21,0.0008,1,0.431,0.448,0.49032992,0.50967008
136,Ag,SIR,0.418,0.000117,0.01,2.54,6.5,1,KNO3,4,10500,1.3,5.2,-16.9,-55,4.51E-08,0.000607,7.43E-05,None,0,None,2.37E-21,0.0006,1,0.456,0.541,0.457372116,0.542627884
137,Ag,SIR,0.388,0.000117,0.01,2.73,6.5,2.5,KNO3,4,10500,1.3,5.2,-7.5,-55.4,4.82E-08,0.000607,7.94E-05,None,0,None,2.37E-21,0.0006,1,0.218,0.756,0.223819302,0.776180698
138,Ag,SIR,0.403,0.000117,0.01,2.63,6.5,5,KNO3,4,10500,1.3,5.2,-3.2,-55.3,6.07E-08,0.000607,0.0001,None,0,None,2.37E-21,0.001,1,0.046,1.035,0.042553191,0.957446809
139,Ag,LD,0.427,5.00E-06,0.01,2.48,6.5,1,KNO3,4,10500,1.3,5.2,-16.9,-55,4.51E-08,0.000607,7.43E-05,None,0,None,2.37E-21,0.0011,1,0.249,0.732,0.25382263,0.74617737
140,Ag,SIR,0.393,2.33E-05,0.01,2.7,6.5,1,KNO3,4,10500,1.3,5.2,-16.9,-55,4.51E-08,0.000607,7.43E-05,None,0,None,2.37E-21,0.0004,1,0.27,0.732,0.269461078,0.730538922
141,Ag,SIR,0.411,0.000117,0.01,2.58,6.5,5,KNO3,4,10500,1.3,5.2,-3.2,-55.3,6.07E-08,0.000607,0.0001,None,0,None,2.37E-21,0.0007,1,0.045,0.916,0.046826223,0.953173777
142,Ag,SIR,0.428,0.000117,0.01,2.48,6.5,5,KNO3,4,10500,1.3,5.2,-3.2,-55.3,6.07E-08,0.000607,0.0001,None,0,None,2.37E-21,0.0006,1,0.052,0.968,0.050980392,0.949019608
143,Ag,SIR,0.403,0.000117,0.01,2.63,6.5,5,KNO3,4,10500,1.3,5.2,-3.2,-55.3,6.07E-08,0.000607,0.0001,None,0,None,2.37E-21,0.0097,1,0.046,1.035,0.042553191,0.957446809
144,CeO2,EXP,0.387,5.11E-05,0.0351,6,4,10,NaCl,6,7220,6.8,-2.8,32.7,-31.7,1.97E-07,0.000275,0.000716,None,0,None,9.07E-21,,0,0.008,0.992,0.008,0.992
145,CeO2,HE,0.387,5.11E-05,0.0439,6,6,10,NaCl,6,7220,6.8,-0.8,13.4,-45.7,2.19E-06,0.000275,0.00796,None,0,None,9.07E-21,,0,0.021,0.979,0.021,0.979
146,CeO2,HE,0.387,5.11E-05,0.0372,6,8.5,10,NaCl,6,7220,6.8,1.7,-32.5,-54.4,6.19E-07,0.000275,0.00225,None,0,None,9.07E-21,,0,0.057,0.943,0.057,0.943
147,Fe,LD,0.45,0.000155,0.0075,18,10,3,NaCl,7,3800,8.8,1.2,-32.4,-30.8,1.07E-07,0.000194,0.00055,None,0,None,2.10E-20,,0,0.0611,0.9389,0.0611,0.9389
148,Fe,HE,0.45,0.000155,0.0075,18,10,5,NaCl,7,3800,8.8,1.2,-30.1,-28.3,1.07E-07,0.000194,0.00055,None,0,None,2.10E-20,,0,0.1045,0.8955,0.1045,0.8955
149,Fe,LD,0.45,0.000155,0.0075,18,10,10,NaCl,7,3800,8.8,1.2,-27.2,-22.2,1.07E-07,0.000194,0.00055,None,0,None,2.10E-20,,0,0.5133,0.4867,0.5133,0.4867
150,Fe,EXP,0.45,0.000233,0.0075,18,10,10,NaCl,7,3800,8.8,1.2,-27.2,-22.2,1.07E-07,0.000194,0.00055,None,0,None,2.10E-20,,0,0.1007,0.8993,0.1007,0.8993
151,SiO2,HE,0.48,5.22E-06,0.49,3,8.5,0.22,NaCl,5.769230769,2600,2.6,5.9,-47,-47,0.00000011,0.00022,0.0005,None,0,None,,,,1,0,1,0
152,SiO2,HE,0.48,5.22E-06,0.97,3,8.5,0.22,NaCl,5.769230769,2600,2.6,5.9,-50,-50,0.00000011,0.00022,0.0005,None,0,None,,,,0.84,0.18,0.823529412,0.176470588
153,SiO2,SIR,0.48,5.22E-06,0.64,3,8.5,0.22,NaCl,5.769230769,2600,2.6,5.9,-47,-47,0.00000011,0.00022,0.0005,None,0,None,,,,1,0.03,0.970873786,0.029126214
154,C60,HE,0.38,3.24E-05,0.00244,3,7,3.07,CaCl2,6,1450,3,4,-23.9,-55,9.50E-08,0.00036,0.000264,None,0,None,4.71E-21,0.00065,1,0.914,0.086,0.914,0.086
155,C60,HE,0.38,3.24E-05,0.00134,3,7,3.07,CaCl2,6,1450,3,4,-23.9,-55,9.50E-08,0.00036,0.000264,None,0,None,4.71E-21,0.00065,1,0,0.338,0,1
156,C60,EXP,0.38,3.24E-05,0.00134,3,7,3.07,CaCl2,6,1450,3,4,-23.9,-55,9.50E-08,0.00036,0.000264,None,0,None,4.71E-21,0.00065,1,0.511,0.489,0.511,0.489
157,C60,IRwD,0.37,3.16E-05,0.00225,4.56,7,3.07,CaCl2,6,1450,3,4,-23.9,-30,9.50E-08,0.00036,0.000264,None,0,None,4.71E-21,0.00084,1,0.23,0.77,0.23,0.77
158,C60,SIR,0.37,3.16E-05,0.00134,3,7,3.07,CaCl2,6,1450,3,4,-23.9,-30,9.50E-08,0.00036,0.000264,None,0,None,4.71E-21,0.00084,1,0.519,0.481,0.519,0.481
159,nHAP,HE,0.4,0.000167,0.2,3.75,5.7,0,NaCl,7.69,3200,5,0.7,-53,-79.6,1.00E-07,0.0006,0.000167,None,0,None,1.00E-20,,1,0.89,0.07,0.927083333,0.072916667
160,nHAP,HE,0.4,0.000167,0.2,3.75,5.8,1,NaCl,7.69,3200,5,0.8,-35.2,-71,1.02E-07,0.0006,0.00017,None,0,None,1.00E-20,,0,0.8,0.15,0.842105263,0.157894737
161,nHAP,HE,0.4,0.000167,0.2,3.75,5.9,10,NaCl,7.69,3200,5,0.9,-31.4,-50.2,1.08E-07,0.0006,0.00018,None,0,None,1.00E-20,,0,0.68,0.28,0.708333333,0.291666667
162,nHAP,HE,0.4,0.000167,0.2,3.75,5.8,50,NaCl,7.69,3200,5,0.8,-25.8,-30.58,1.19E-07,0.0006,0.000198,None,0,None,1.00E-20,,0,0.44,0.5,0.468085106,0.531914894
163,nHAP,HE,0.4,0.000167,0.2,3.75,5.8,100,NaCl,7.69,3200,5,0.8,-20,-24.7,1.33E-07,0.0006,0.000222,None,0,None,1.00E-20,,0,0.11,0.79,0.122222222,0.877777778
164,nHAP,HE,0.4,0.000167,0.2,3.75,5.9,0.1,CaCl2,7.69,3200,5,0.9,-34.9,-47,1.03E-07,0.0006,0.000172,None,0,None,1.00E-20,,0,0.74,0.2,0.787234043,0.212765957
165,nHAP,HE,0.4,0.000167,0.2,3.75,5.8,0.3,CaCl2,7.69,3200,5,0.8,-31.5,-36.2,1.09E-07,0.0006,0.000182,None,0,None,1.00E-20,,0,0.68,0.27,0.715789474,0.284210526
166,nHAP,HE,0.4,0.000167,0.2,3.75,5.7,0.5,CaCl2,7.69,3200,5,0.7,-28.4,-31.7,1.14E-07,0.0006,0.00019,None,0,None,1.00E-20,,0,0.64,0.32,0.666666667,0.333333333
167,nHAP,HE,0.4,0.000167,0.2,3.75,5.7,1,CaCl2,7.69,3200,5,0.7,-22.1,-26,1.35E-07,0.0006,0.000225,None,0,None,1.00E-20,,0,0.26,0.65,0.285714286,0.714285714
168,nHAP,HE,0.39,7.50E-05,0.01,4,7.2,0.1,NaCl,7.69,3160,5,2.2,-58.7,-63.2,2.50E-07,0.0006,0.000417,None,0.01,HA,2.94E-21,,0,0.788,0.249,0.759884282,0.240115718
169,nHAP,HE,0.39,7.50E-05,0.01,4,7.2,1,NaCl,7.69,3160,5,2.2,-48.5,-60.3,2.92E-07,0.0006,0.000487,None,0.01,HA,2.94E-21,,0,0.553,0.455,0.548611111,0.451388889
170,nHAP,HE,0.39,7.50E-05,0.01,4,7.2,10,NaCl,7.69,3160,5,2.2,-38.5,-37.1,4.18E-07,0.0006,0.000697,None,0.01,HA,2.94E-21,,0,0.417,0.584,0.416583417,0.583416583
171,nHAP,HE,0.39,7.50E-05,0.01,4,7.2,50,NaCl,7.69,3160,5,2.2,-27.7,-21.4,6.38E-07,0.0006,0.00106,None,0.01,HA,2.94E-21,,0,0.078,0.93,0.077380952,0.922619048
172,nBiochar,HE,0.39,8.00E-05,0.2,3,6.8,0.1,NaHCO3,7.69,1760,2.75,4.05,-36.6,-68.1,1.26E-07,0.00055,0.000229,None,0,None,,,0,0.814,0.159,0.836587873,0.163412127
173,nBiochar,HE,0.39,8.00E-05,0.2,3,6.7,0.1,NaHCO3,7.69,1760,2.75,3.95,-32.9,-66.4,1.06E-07,0.00055,0.000193,None,0,None,,,0,0.765,0.233,0.766533066,0.233466934
174,nBiochar,HE,0.39,8.00E-05,0.2,3,6.7,0.1,NaHCO3,7.69,1760,2.75,3.95,-34,-66.4,1.05E-07,0.00055,0.000191,None,0,None,,,0,0.883,0.108,0.891019173,0.108980827
175,nBiochar,HE,0.39,8.00E-05,0.2,3,6.8,0.1,NaHCO3,7.69,1760,2.75,4.05,-28.9,-68.1,9.80E-08,0.00055,0.000178,None,0,None,,,1,0.565,0.406,0.581874356,0.418125644
176,nBiochar,EXP,0.4,1.53E-05,0.3,3,6.9,0.1,NaCl,7.69,1760,2.75,4.15,-36.6,-68.8,1.26E-07,0.0006,0.00021,None,0,None,5.94E-21,0.0008,0,0.8,0.253,0.759734093,0.240265907
177,nBiochar,HE,0.4,1.53E-05,0.3,3,6.9,0.1,NaCl,7.69,1760,2.75,4.15,-43.4,-69.6,1.26E-07,0.0006,0.00021,None,0.001,HA,2.94E-21,0.0006,0,0.837,0.218,0.793364929,0.206635071
178,nBiochar,HE,0.41,1.57E-05,0.3,3,6.9,0.1,NaCl,7.69,1760,2.75,4.15,-45.9,-69.4,1.26E-07,0.0006,0.00021,None,0.005,HA,2.94E-21,0.0006,0,0.866,0.17,0.835907336,0.164092664
179,nBiochar,EXP,0.42,1.61E-05,0.3,3,6.9,0.1,NaCl,7.69,1760,2.75,4.15,-46.8,-69.2,1.26E-07,0.0006,0.00021,None,0.01,HA,2.94E-21,,0,0.941,0.077,0.924361493,0.075638507
180,nBiochar,LD,0.4,1.53E-05,0.3,3,6.9,0.1,NaCl,7.69,1760,2.75,4.15,-36.6,-48.2,1.26E-07,0.0006,0.00021,FeOOH,0,None,1.07E-20,0.0006,0,0.69,0.394,0.636531365,0.363468635
181,nBiochar,EXP,0.4,1.53E-05,0.3,3,6.9,0.1,NaCl,7.69,1760,2.75,4.15,-36.6,-37.7,1.26E-07,0.0006,0.00021,FeOOH,0,None,1.07E-20,0.0006,0,0.653,0.417,0.610280374,0.389719626
182,nBiochar,HE,0.38,1.52E-05,0.3,3,6.9,0.1,NaCl,7.69,1760,2.75,4.15,-36.6,-25.4,1.26E-07,0.0006,0.00021,FeOOH,0,None,1.07E-20,0.0006,0,0.3,0.768,0.280898876,0.719101124
183,nBiochar,HE,0.42,1.61E-05,0.3,3,6.9,0.1,NaCl,7.69,1760,2.75,4.15,-43.4,-39.2,1.26E-07,0.0006,0.00021,FeOOH,0.001,HA,5.29E-21,0.0006,0,0.665,0.386,0.632730733,0.367269267
184,nBiochar,SIR,0.42,1.54E-05,0.3,3,6.9,0.1,NaCl,7.69,1760,2.75,4.15,-45.9,-43.9,1.26E-07,0.0006,0.00021,FeOOH,0.005,HA,5.29E-21,0.0006,0,0.771,0.244,0.759605911,0.240394089
185,nBiochar,LD,0.42,1.54E-05,0.3,3,6.9,0.1,NaCl,7.69,1760,2.75,4.15,-46.8,-45.1,1.26E-07,0.0006,0.00021,FeOOH,0.01,HA,5.29E-21,0.0006,0,0.788,0.221,0.780971259,0.219028741
186,nBiochar,HE,0.39,1.50E-05,0.3,3,6.9,0.1,NaCl,7.69,1760,2.75,4.15,-32.9,-68.8,1.06E-07,0.0006,0.000177,None,0,None,5.94E-21,0.0006,0,0.674,0.366,0.648076923,0.351923077
187,nBiochar,HE,0.38,1.46E-05,0.3,3,6.9,0.1,NaCl,7.69,1760,2.75,4.15,-37.9,-69.6,1.06E-07,0.0006,0.000177,None,0.001,HA,2.94E-21,0.0006,0,0.742,0.294,0.716216216,0.283783784
188,nBiochar,HE,0.4,1.53E-05,0.3,3,6.9,0.1,NaCl,7.69,1760,2.75,4.15,-38.7,-69.4,1.06E-07,0.0006,0.000177,None,0.005,HA,2.94E-21,0.0006,0,0.856,0.179,0.82705314,0.17294686
189,nBiochar,EXP,0.39,1.50E-05,0.3,3,7,0.1,NaCl,7.69,1760,2.75,4.25,-39.3,-69.2,1.06E-07,0.0006,0.000177,None,0.01,HA,2.94E-21,0.0006,0,0.859,0.159,0.843811395,0.156188605
190,nBiochar,HE,0.4,1.60E-05,0.3,3,6.9,0.1,NaCl,7.69,1760,2.75,4.15,-32.9,-25.4,1.06E-07,0.0006,0.000177,FeOOH,0,None,1.07E-20,0.0006,0,0.561,0.459,0.55,0.45
191,nBiochar,EXP,0.41,1.64E-05,0.3,3,6.9,0.1,NaCl,7.69,1760,2.75,4.15,-32.9,-37.7,1.06E-07,0.0006,0.000177,FeOOH,0,None,1.07E-20,0.0006,0,0.482,0.574,0.456439394,0.543560606
192,nBiochar,EXP,0.4,1.60E-05,0.3,3,6.9,0.1,NaCl,7.69,1760,2.75,4.15,-32.9,-48.2,1.06E-07,0.0006,0.000177,FeOOH,0,None,1.07E-20,0.0006,0,0.242,0.794,0.233590734,0.766409266
193,nBiochar,HE,0.4,1.53E-05,0.3,3,6.9,0.1,NaCl,7.69,1760,2.75,4.15,-37.9,-39.2,1.06E-07,0.0006,0.000177,FeOOH,0.001,HA,5.29E-21,0.0006,0,0.594,0.447,0.570605187,0.429394813
194,nBiochar,EXP,0.41,1.57E-05,0.3,3,6.9,0.1,NaCl,7.69,1760,2.75,4.15,-38.7,-43.9,1.06E-07,0.0006,0.000177,FeOOH,0.005,HA,5.29E-21,0.0006,0,0.723,0.31,0.699903195,0.300096805
195,nBiochar,HE,0.41,1.57E-05,0.3,3,6.9,0.1,NaCl,7.69,1760,2.75,4.15,-39.3,-45.1,1.06E-07,0.0006,0.000177,FeOOH,0.01,HA,5.29E-21,0.0006,0,0.781,0.22,0.78021978,0.21978022
196,ZnO,HE,0.35,1.00E-05,0.0125,3,8,5,NaCl,7.69,2710,6.3,1.7,1.45,-33.2,5.00E-08,2.35E-04,2.13E-04,None,0,None,1.00E-20,,1,0.56,0.44,0.56,0.44
197,ZnO,HE,0.4,1.00E-05,0.0125,3,8,5,NaCl,7.69,2500,2,6,1.45,-35.17,5.00E-08,5.00E-04,1.00E-04,None,0,None,1.70E-20,,1,0.86,0.14,0.86,0.14
198,ZnO,HE,0.35,1.00E-05,0.0125,3,8,5,NaCl,7.69,2200,2.6,5.4,1.45,-53.94,5.00E-08,2.35E-04,2.13E-04,None,0,None,6.95E-19,,1,0.83,0.17,0.83,0.17
199,ZnO,HE,0.35,1.00E-05,0.0125,3,8,5,NaCl,7.69,2710,6.3,1.7,21,-33.2,7.20E-08,2.35E-04,3.06E-04,None,0,None,1.00E-20,,1,0.56,0.44,0.56,0.44
200,ZnO,EXP,0.4,1.00E-05,0.0125,3,8,5,NaCl,7.69,2500,2,6,21,-35.17,7.20E-08,5.00E-04,1.44E-04,None,0,None,1.70E-20,,1,0.86,0.14,0.86,0.14
201,ZnO,HE,0.35,1.00E-05,0.0125,3,8,5,NaCl,7.69,2200,2.6,5.4,21,-53.94,7.20E-08,2.35E-04,3.06E-04,None,0,None,6.95E-19,,1,0.83,0.17,0.83,0.17
